Repository: gsxbxsg/gsxbxsg.github.io

# 我的博客

基于 [Astro](https://astro.build) + [Firefly](https://github.com/CuteLeaf/Firefly) 主题的个人博客。
（2026-10-03 从 Hexo + Butterfly 迁移而来）

## 环境要求

- Node.js ≥ 22
- pnpm ≥ 11（`npm install -g pnpm`）

## 常用命令

| 命令 | 说明 |
| --- | --- |
| `pnpm install` | 安装依赖 |
| `pnpm dev` | 本地预览 → http://localhost:4321 |
| `pnpm build` | 构建静态站点到 `dist/` |
| `pnpm preview` | 预览构建产物 |
| `pnpm new-post -- <文件名>` | 新建文章（生成到 `src/content/posts/`） |

## 目录说明

```
src/
├── content/
│   ├── posts/      # 博客文章（Markdown / MDX）
│   └── spec/       # 特殊页面：about.md 关于页
├── config/         # 所有站点配置
│   ├── siteConfig.ts      # 站点标题、语言、页面开关、文章布局
│   ├── profileConfig.ts   # 头像、昵称、签名、社交链接
│   ├── navBarConfig.ts    # 导航栏
│   ├── sidebarConfig.ts   # 侧边栏组件
│   ├── commentConfig.ts   # 评论系统（默认关闭）
│   └── ...
public/             # 静态资源（favicon、图片等）
```

## 文章 Frontmatter

```yaml
---
title: 文章标题
published: 2026-10-03
updated: 2026-10-04        # 可选
description: 文章简介
tags: [标签1, 标签2]
category: 分类
slug: my-post              # URL 路径，可选
image: ./cover.jpg         # 封面图，可选
pinned: false              # 置顶

draft: false               # 草稿
---
```

## 部署

- **Vercel / Netlify / Cloudflare Pages**：直接导入仓库，框架预设选 Astro，构建命令 `pnpm run build`，输出目录 `dist`
- **GitHub Pages**：仓库已包含 `.github/workflows/deploy.yml`，推送到 `master` 分支自动部署（需在仓库 Settings → Pages 中将 Source 设为 GitHub Actions）

部署前请修改 `src/config/siteConfig.ts` 里的 `site_url` 为实际域名。

主题完整文档见 `FIREFLY-README.md` 或 https://docs-firefly.cuteleaf.cn

File: src/content/posts/material-01-xrd.md
---
title: "材料现代测试技术复习(一): X射线衍射分析 (XRD)"
published: 2026-10-09
description: "对应教材第1篇 第1~3章：X射线物理基础、布拉格方程、结构因子与消光、衍射方法、物相定性定量、谢乐公式与应力测定。文末附计算题与简答题。"
tags: [材料现代测试技术, 期末复习, 教材笔记]
category: "材料现代测试技术"
series: "材料现代测试技术"
seriesOrder: 1
---

## 第1章　X射线衍射概述与原理

### 1.1 概述
- 1895年伦琴发现X射线；1912年劳厄证明X射线的波动性和晶体的周期性（晶体可作为X射线的光栅）；1913年布拉格父子导出布拉格方程。
- X射线波长范围约 0.001～10 nm，衍射常用 **0.05～0.25 nm**，与晶面间距同一数量级，因此能产生衍射。
- **硬X射线**（波长短、能量高、穿透强）用于衍射与探伤；**软X射线**（波长长）用于医学透视等。

### 1.2 X射线物理基础 ★

#### 1. X射线的本质
电磁波，具有**波粒二象性**：
$$E = h\nu = \frac{hc}{\lambda}, \qquad \lambda(\text{nm}) = \frac{1.24}{E(\text{keV})}$$

#### 2. X射线的产生
- 条件：①产生自由电子（灯丝）；②使电子定向高速运动（高压）；③在电子运动路径上设置障碍物（阳极靶）使其突然减速。
- X射线管：阴极（钨灯丝）、阳极（靶，Cu、Mo、Fe、Co、Cr 等）、窗口（Be窗）、真空管体。
- **能量转化效率极低（约1%）**，绝大部分变为热能 → 阳极需水冷，靶材需熔点高、导热好。

#### 3. X射线谱 ★★（必考）
**(1) 连续谱（白色X射线、韧致辐射）**
- 成因：高速电子与靶原子碰撞减速，每个电子减速过程不同，辐射出波长连续分布的光子。
- **短波限 λ₀**：电子一次碰撞把全部动能转为一个光子：
$$eV = h\nu_{max} = \frac{hc}{\lambda_0} \;\Rightarrow\; \lambda_0(\text{nm}) = \frac{1.24}{V(\text{kV})}$$
  λ₀ **只与管电压有关**，与靶材、管电流无关。
- 连续谱强度：$I_{连续} = K\,i\,Z\,V^2$（i 管电流，Z 靶原子序数，V 管电压）。
- 规律：V↑ → 各波长强度都↑、λ₀和强度最大值对应波长左移；i↑ → 强度↑，λ₀不变；Z↑ → 强度↑。

**(2) 特征谱（标识谱）**
- 成因：当管电压超过某一临界值（激发电压），高能电子将靶原子**内层电子击出**，原子处于激发态，外层电子向内层空位跃迁，以光子形式放出能量差 → 特征X射线。
- 波长**只取决于靶材原子序数**，与管电压、电流无关，可作为元素“指纹”。
- 命名：K系（K层空位）、L系……；Kα（L→K）、Kβ（M→K）。
  - Kα₁、Kα₂ 双线（L₃→K, L₂→K），强度比约 2:1；$\lambda_{K\alpha}=\frac{2\lambda_{K\alpha1}+\lambda_{K\alpha2}}{3}$
  - Kα 强度约为 Kβ 的5倍，但 λ_Kβ < λ_Kα（Kβ 能量更大）。
- **莫塞莱定律**（XRF、EDS定性的基础）：
$$\sqrt{\frac{1}{\lambda}} = K_2 (Z-\sigma)$$
- 特征谱强度：$I = K\,i\,(V-V_K)^n$，n≈1.5；衍射常用管电压取 **(3～5) V_K**，此时特征谱与连续谱强度比最大。

#### 4. X射线与物质的相互作用 ★
入射X射线 → ①散射（相干散射/汤姆逊散射——衍射基础；非相干散射/康普顿散射——背底）；②吸收（光电效应 → 荧光X射线、光电子、俄歇电子）；③透射。
- **衰减规律**：
$$I = I_0 e^{-\mu_l x} = I_0 e^{-\mu_m \rho x}$$
  μ_l：线吸收系数；**μ_m = μ_l/ρ：质量吸收系数**，与物质状态无关，只与元素和波长有关。
- 复合物：$\mu_m = \sum w_i \mu_{mi}$（w 为质量分数）。
- 经验式：$\mu_m \approx K \lambda^3 Z^3$；
- **吸收限（吸收边）**：当入射光子能量刚好能击出物质K层电子时，μ_m 突增，此波长 λ_K 称K吸收限。$\lambda_K(\text{nm})=1.24/V_K$。
- **光电效应**产物：荧光X射线（二次特征X射线，XRF基础）、光电子（XPS基础）、俄歇电子（AES基础）。
- **荧光产额**：Z 小的元素易发射俄歇电子，Z 大的元素易发荧光X射线。

#### 5. 吸收限的应用 ★★（必考）
**(1) 滤波片的选择**——去除 Kβ，得到近似单色的 Kα
- 选择滤波片材料，使其K吸收限**恰好位于靶材的 Kα 与 Kβ 之间**，对 Kβ 强吸收、对 Kα 吸收很少。
- 规律：Z_靶 < 40 时，$Z_{滤} = Z_{靶} - 1$；Z_靶 ≥ 40 时，$Z_{滤} = Z_{靶} - 2$。
- 例：Cu靶用Ni滤片，Mo靶用Zr滤片，Fe靶用Mn滤片，Co靶用Fe滤片。

**(2) 阳极靶材的选择**——避免样品产生大量荧光（背底升高）
- 原则：$Z_{靶} \le Z_{样}+1$ 或 $Z_{靶} \gg Z_{样}$。
- 📌 典型：分析**钢铁（Fe）样品不能用Cu靶**（Cu Kα 正好能激发 Fe 的K系荧光，背底高），应选 **Co靶或Fe靶**。

✍ **典型题**：为什么Cu靶不适合Fe基样品？答：Cu Kα 的波长(0.154 nm)略短于Fe的K吸收限(0.174 nm)，被Fe强烈吸收并激发Fe的荧光辐射，使衍射背底升高、衍射强度降低。

### 1.3 X射线衍射原理 ★★★

#### 1. 布拉格方程（最核心公式）
$$2d\sin\theta = n\lambda$$
- d：晶面间距；θ：布拉格角（掠射角，入射线与晶面夹角）；2θ：衍射角；n：衍射级数。
- 引入干涉指数（HKL）=(nh nk nl)，将 n 级衍射看作 d/n 晶面的一级衍射：$2d_{HKL}\sin\theta=\lambda$。
- **物理意义与讨论**：
  1. **选择反射**：只有满足布拉格条件的方向才有衍射，与镜面反射本质不同（衍射是所有原子散射波的干涉）。
  2. **产生衍射的极限条件**：$\sin\theta = \lambda/2d \le 1 \Rightarrow \lambda \le 2d$。只有 d ≥ λ/2 的晶面才可能衍射。
  3. 衍射方向取决于**晶胞形状和大小**（晶系、点阵参数）；衍射强度取决于**晶胞内原子种类与位置**。
- 应用：已知λ、测θ → 求 d（**结构分析/物相分析**）；已知 d、测θ → 求λ（**X射线光谱分析，XRF/WDS**）。

#### 2. 晶面间距公式（计算题必备）
- 立方：$\frac{1}{d^2}=\frac{h^2+k^2+l^2}{a^2}$
- 四方：$\frac{1}{d^2}=\frac{h^2+k^2}{a^2}+\frac{l^2}{c^2}$
- 六方：$\frac{1}{d^2}=\frac{4}{3}\cdot\frac{h^2+hk+k^2}{a^2}+\frac{l^2}{c^2}$
- 正交：$\frac{1}{d^2}=\frac{h^2}{a^2}+\frac{k^2}{b^2}+\frac{l^2}{c^2}$

立方晶系中：$\sin^2\theta = \frac{\lambda^2}{4a^2}(h^2+k^2+l^2)$ → 衍射线 sin²θ 之比等于 (h²+k²+l²) 之比，可用于**指标化与点阵类型判断**。

#### 3. 倒易点阵与爱瓦尔德球 ☆
- 倒易矢量 $\mathbf g_{hkl}=h\mathbf a^*+k\mathbf b^*+l\mathbf c^*$，**方向垂直于(hkl)晶面，长度 = 1/d_hkl**。
- **衍射矢量方程**：$\frac{\mathbf{k}-\mathbf{k}_0}{\lambda}$ = **g**（劳厄方程与布拉格方程的矢量形式）。
- **爱瓦尔德球（反射球）**：以 1/λ 为半径作球，入射线通过球心，倒易原点放在入射线与球面交点处；**凡落在球面上的倒易点，对应晶面满足衍射条件**，球心到该点连线即衍射方向。
- 用途：直观解释各种衍射方法（劳厄法λ变化、转晶法晶体转动、粉末法倒易球与反射球相交成圆锥）。

#### 4. 衍射强度 ★★
**(1) 结构因子与系统消光（必考）**
$$F_{HKL}=\sum_{j=1}^{n} f_j\, e^{2\pi i (Hx_j+Ky_j+Lz_j)}, \quad I \propto |F_{HKL}|^2$$
f_j：原子散射因子（随 sinθ/λ 增大而减小，随Z增大而增大）。
当 F=0 时即使满足布拉格方程也无衍射线，称**系统消光**。

| 点阵 | 晶胞原子坐标 | 出现衍射条件 | 消光条件 | 前几条衍射 h²+k²+l² |
|---|---|---|---|---|
| 简单立方 | 000 | 全部 | 无 | 1,2,3,4,5,6,8… |
| 体心立方 BCC | 000, ½½½ | **H+K+L=偶数**，F=2f | H+K+L 奇数 | 2,4,6,8,10,12… (110,200,211,220…) |
| 面心立方 FCC | 000,½½0,½0½,0½½ | **HKL全奇或全偶**，F=4f | 奇偶混杂 | 3,4,8,11,12,16… (111,200,220,311,222…) |
| 金刚石结构 | FCC+(¼¼¼) | 全奇；或全偶且H+K+L=4n | 奇偶混杂；全偶但H+K+L=4n+2 | 3,8,11,16… (111,220,311,400) |
| 密排六方 | 000, ⅓⅔½ | 其他情况 | **H+2K=3n 且 L为奇数** | — |

📌 记忆：BCC 的 sin²θ 比为 1:2:3:4:5:6:7:8（即2:4:6…）；FCC 比为 3:4:8:11:12:16，即**两密一稀**的线对规律；简单立方会缺7、15。

**(2) 多晶衍射积分强度公式**
$$I = I_0\frac{\lambda^3}{32\pi R}\left(\frac{e^2}{mc^2}\right)^2\frac{V}{V_c^2}\; P\,|F|^2\,\varphi(\theta)\,A(\theta)\,e^{-2M}$$
各影响因子：
- |F|²：结构因子；
- **P：多重性因子**（等同晶面数，如立方{100}=6，{110}=12，{111}=8）；
- **φ(θ)=(1+cos²2θ)/(sin²θ cosθ)：角因子**（洛伦兹-偏振因子）；
- A(θ)：吸收因子（衍射仪平板样品 A=1/2μ，与θ无关）；
- e^{-2M}：温度因子（热振动使强度下降，高角度影响大）。

## 第2章　X射线衍射方法与数据

### 2.1 X射线衍射方法 ★

| 方法 | X射线 | 样品 | 原理 | 用途 |
|---|---|---|---|---|
| **劳厄法** | 连续谱(λ变) | 单晶(固定) | 不同晶面选择不同λ满足衍射 | 单晶定向、对称性、晶体缺陷 |
| **转晶法** | 单色(λ定) | 单晶(转动) | 转动改变θ | 测单晶结构、点阵常数 |
| **粉末法** | 单色(λ定) | 多晶粉末 | 大量随机取向晶粒，总有满足条件者 | 物相分析、点阵常数、应力等(**最常用**) |

**粉末法**：每组(hkl)晶面的衍射线构成以入射线为轴、半顶角为 2θ 的**衍射圆锥**。
- **德拜-谢乐法**：照相机（直径57.3 mm 或 114.6 mm，使底片上1 mm 对应2θ为2°或1°）；底片安装方法：正装、反装、不对称（偏装，可消除底片收缩与相机半径误差）。

**X射线衍射仪（最常用）** ★
- 组成：X射线发生器、**测角仪**（核心）、探测器（正比计数器、闪烁计数器、半导体/阵列探测器）、记录处理系统。
- **θ–2θ 联动**：样品转θ，探测器转2θ，保证**探测到的始终是平行于样品表面的晶面**的衍射。
- **聚焦几何**（布拉格-布伦塔诺）：X射线源焦点F、样品表面、接收狭缝在同一**聚焦圆**上；聚焦圆半径随θ变化：$r=\frac{R}{2\sin\theta}$。
- 狭缝系统：发散狭缝(DS)、防散射狭缝(SS)、接收狭缝(RS)、索拉狭缝（限制垂直发散）。
- 实验参数：
  - 扫描方式：**连续扫描**（快，用于物相定性）；**步进扫描**（精确，用于定量、精修、线形分析）。
  - 狭缝宽 ↑ → 强度↑，分辨率↓；扫描速度 ↑ → 效率↑，分辨率和精度↓；时间常数大 → 峰形畸变、位置后移。
- 样品要求：粉末粒度约 **1～10 μm（过 325 目）**，过粗衍射线不连续、强度不准；过细（<0.1μm）衍射线宽化。避免择优取向。

**其他**：单晶衍射仪（四圆衍射仪，测结构）、薄膜掠入射XRD（GIXRD）、高温/原位XRD、微区XRD。

### 2.2 X射线衍射数据 ☆
衍射图谱的三要素：
1. **峰位(2θ)** → d 值 → 物相定性、点阵常数、宏观应力（峰位移）；
2. **峰强度(I)** → 物相定量、织构、结构（原子位置）；
3. **峰形(半高宽FWHM、积分宽)** → 晶粒尺寸、微观应变、结晶度。
- 背底来源：非相干散射、荧光、空气散射、非晶相。
- 数据处理：平滑、扣背底、去Kα₂、寻峰、拟合。

## 第3章　X射线物相分析与应用

### 3.1 物相定性分析 ★★
**原理**：每种晶体物质都有其特定的结构，对应**特征的衍射花样（d–I 组）**，如同“指纹”；混合物的花样是各相花样的**简单叠加**，互不干扰。

**PDF卡片（JCPDS/ICDD 粉末衍射文件）**：包含 d 值、相对强度 I/I₁、物质名称、化学式、晶系、点阵参数、实验条件等。

**索引**：
- **哈纳瓦尔特（Hanawalt）索引**：按**最强三强线 d 值**分组检索（数值索引，未知物用）；
- **芬克（Fink）索引**：按**8条强线**的 d 值检索，适用于强度失真样品；
- **字母索引**：已知化学成分时按名称查。

**定性分析步骤**：
1. 获得衍射谱，求出各衍射线 d 值和相对强度；
2. 取三强线，用 d₁ 查索引中的组，再对照 d₂、d₃；
3. 找到可能卡片后，**逐一核对全部 d 值与强度**；
4. 多相：先确定一相，扣除其所有线，剩余线**强度重新归一**后再检索。
- 现代：计算机检索（Jade、HighScore 等软件）。

**📌 注意事项**：
- **d 值比强度更重要**（强度受择优取向、粒度影响大）；
- 低角度线（大d值）更重要（不同物相低角线差异大）；
- 含量少（<1～5%）的相难以检出；
- XRD 可以区分**同素异构体**（如锐钛矿与金红石 TiO₂，α-Fe 与 γ-Fe），这是化学分析做不到的；
- 只能确定物相，不能直接确定元素（需与成分分析结合）。

### 3.2 物相定量分析 ★
**原理**：某相衍射强度随其含量增加而提高，但因基体吸收影响，**强度与含量一般不成正比**：
$$I_j = C\,\frac{K_j\, w_j}{\rho_j\,\mu_m}$$
μ_m 为混合物质量吸收系数，故需设法消除吸收的影响。

| 方法 | 要点 | 特点 |
|---|---|---|
| **外标法（单线条法）** | 用纯 j 相同一条线作对比：$\frac{I_j}{I_{j0}}=\frac{w_j\,\mu_{mj}}{\mu_m}$ | 适合两相且 μ 已知；两相 μ 相同时线性 |
| **内标法** | 加入一定量已知标准物 s（如α-Al₂O₃、Si、ZnO），$\frac{I_j}{I_s}=K w_j$，需作定标曲线 | 消除基体吸收效应，但要绘制定标曲线 |
| **K值法（基体冲洗法）** ★ | 内标法改进，$\frac{I_j}{I_s}=K_s^j\frac{w_j}{w_s}$，K 值可预先测定，与掺入量无关 | 无需定标曲线，通用 |
| **参比强度法（RIR）** | 以刚玉为标准，PDF卡片给出 I/I_c 值，$w_j = \frac{I_j}{K_j\sum (I_i/K_i)}$ | 不需加标；要求所有相都已鉴定、无非晶相 |
| **直接比较法（绝热法）** | 以另一相为参照，适合钢中残余奥氏体含量测定 | 不需标样 |
| **全谱拟合 Rietveld 法** | 用整个衍射谱拟合 | 精度最高，可同时精修结构 |

### 3.3 X射线衍射分析的应用 ★

**1. 点阵常数精确测定**
- 误差来源：$\Delta d/d=-\cot\theta\,\Delta\theta$，**θ→90°时误差趋于0**，故应选用**高角度衍射线**。
- 方法：外推法（以 cos²θ 或 $\frac{1}{2}(\frac{\cos^2\theta}{\sin\theta}+\frac{\cos^2\theta}{\theta})$ (N-R函数) 为横坐标外推至零）、最小二乘法、标准样校正法。
- 用途：固溶体溶质含量（维加德定律）、热膨胀系数、相图测定。

**2. 晶粒尺寸测定——谢乐公式** ★★
$$D = \frac{K\lambda}{\beta\cos\theta}$$
- D：垂直于该晶面方向的晶粒（相干散射区）尺寸；K≈0.89（半高宽）或1；**β为扣除仪器宽化后的半高宽，单位弧度**；θ为布拉格角。
- 适用范围：**约 1～100 nm**（晶粒更大则宽化不明显）。
- 📌 同时存在微观应变时，用**Williamson–Hall法**分离：$\beta\cos\theta = \frac{K\lambda}{D}+4\varepsilon\sin\theta$。
- ✍ 计算题：注意把 FWHM(°) 换算为弧度（×π/180），θ 取 2θ 的一半。

**3. 宏观残余应力测定（sin²ψ法）**
- 宏观应力（第一类应力）使晶面间距均匀改变 → **衍射峰位移**；微观应力（第二类）→ **峰宽化**；第三类应力（原子尺度）→ 强度下降。
- $\sigma_\phi = -\frac{E}{2(1+\nu)}\cot\theta_0\frac{\pi}{180}\frac{\partial(2\theta)}{\partial(\sin^2\psi)} = K\cdot M$
- 测不同 ψ 角下的 2θ，作 2θ–sin²ψ 直线，斜率 M；K 为应力常数。M<0 为拉应力，M>0 为压应力（K<0）。

**4. 其他**：结晶度测定（$X_c = \frac{I_c}{I_c+kI_a}$）、织构（极图、反极图、ODF）分析、薄膜分析、高温相变原位研究、单晶定向。

✍ **常考简答**：
1. 说明XRD图谱中峰位、峰强、峰形分别反映什么信息。
2. 物相定性分析的原理与步骤；注意事项。
3. 为什么粉末XRD要求粒度适中？
4. 写出布拉格方程并讨论其意义；什么是系统消光？写出BCC/FCC的消光规律。

## 本篇练习（第1篇 X射线衍射）

> 先独立做，再点开折叠查看答案。常用数据：Cu Kα 取 λ = 0.1542 nm，Cu Kα₁ 取 λ = 0.15406 nm。

### 一、计算题

**1.** X射线管工作电压为 35 kV，求连续谱的短波限 λ₀。若靶材为 Cu（K 系激发电压 V_K = 8.98 kV），衍射时管电压一般选多大？

<details>
<summary>查看答案</summary>

$\lambda_0 = 1.24/35 = 0.0354\ \text{nm}$。

管电压一般取 $(3\sim5)V_K$，即约 27 ～ 45 kV，常用 40 kV。短波限只取决于管电压，与靶材无关。

</details>

**2.** 分别为 Co 靶（Z = 27）和 Mo 靶（Z = 42）选择 Kβ 滤波片。

<details>
<summary>查看答案</summary>

- Co 靶：Z_靶 < 40，$Z_滤 = 27 - 1 = 26$，选 **Fe 滤片**。
- Mo 靶：Z_靶 ≥ 40，$Z_滤 = 42 - 2 = 40$，选 **Zr 滤片**。

</details>

**3.** Al 为面心立方，a = 0.4049 nm，用 Cu Kα（λ = 0.1542 nm）照射。求 (111) 和 (200) 衍射线的 2θ，并说明 (100) 和 (110) 为什么不出现。

<details>
<summary>查看答案</summary>

(111)：$d = a/\sqrt3 = 0.2338$ nm，$\sin\theta = \lambda/2d = 0.3298$，θ = 19.26°，**2θ ≈ 38.5°**。

(200)：$d = a/2 = 0.2025$ nm，$\sin\theta = 0.3808$，θ = 22.38°，**2θ ≈ 44.8°**。

面心立方只有 HKL 全奇或全偶时才有衍射。(100) 和 (110) 奇偶混杂，F = 0，属于系统消光。

</details>

**4.** 某立方晶体粉末用 Cu Kα（λ = 0.1542 nm）测得前 7 条线的 sin²θ 为：0.1187、0.2374、0.3561、0.4747、0.5934、0.7121、0.8308。判断点阵类型，标定指数，并求点阵常数。

<details>
<summary>查看答案</summary>

各值除以第一条，得到比值 1 : 2 : 3 : 4 : 5 : 6 : 7。

简单立方的 h²+k²+l² 不可能等于 7，所以这个比值只能理解为 2 : 4 : 6 : 8 : 10 : 12 : 14，对应**体心立方**。指数依次为 (110)(200)(211)(220)(310)(222)(321)。

$\frac{\lambda^2}{4a^2} = \frac{0.1187}{2} = 0.05935$，所以 $a = \frac{0.1542}{2\sqrt{0.05935}} \approx 0.3165$ nm（与 W 一致）。

</details>

**5.** 纳米 TiO₂（锐钛矿）的 (101) 峰在 2θ = 25.3°，扣除仪器宽化后的半高宽 β = 0.30°。取 λ = 0.15406 nm，K = 0.89，求晶粒尺寸。

<details>
<summary>查看答案</summary>

$\beta = 0.30 \times \pi/180 = 5.236\times10^{-3}$ rad，θ = 12.65°，cos θ = 0.9757。

$$D = \frac{K\lambda}{\beta\cos\theta} = \frac{0.89\times0.15406}{5.236\times10^{-3}\times0.9757} \approx 26.8\ \text{nm}$$

📌 易错点：β 要换算成**弧度**；公式里用的是 θ，不是 2θ。

</details>

**6.** 用 K 值法测样品中 A 相的含量。取样品 80 份，加入刚玉标样 20 份（混合后 w_s = 20%），测得 $I_A/I_s = 1.5$，已知 $K_s^A = 3.3$。求 A 相在原样品中的质量分数。

<details>
<summary>查看答案</summary>

混合物中：$w_A' = \frac{I_A}{I_s}\cdot\frac{w_s}{K} = \frac{1.5\times0.20}{3.3} = 0.0909$。

换算回原样品：$w_A = \frac{w_A'}{1 - w_s} = \frac{0.0909}{0.80} \approx 11.4\%$。

</details>

### 二、简答题

**1.** 写出布拉格方程并说明其物理意义。产生衍射的极限条件是什么？

<details>
<summary>查看答案</summary>

$2d\sin\theta = n\lambda$。只有当相邻晶面散射线的光程差等于波长的整数倍时，衍射才会加强。这是一种"选择反射"，本质是大量原子散射波的干涉，与镜面反射不同。

由 $\sin\theta \le 1$ 得 $\lambda \le 2d$，即只有 $d \ge \lambda/2$ 的晶面才可能衍射。

应用分两类：已知 λ 求 d（结构/物相分析）；已知 d 求 λ（X射线光谱分析，如 XRF、WDS）。

</details>

**2.** 为什么分析钢铁样品不宜用 Cu 靶？应改用什么靶？

<details>
<summary>查看答案</summary>

Cu Kα（0.154 nm）略短于 Fe 的 K 吸收限（0.174 nm），会被 Fe 强烈吸收并激发 Fe 的荧光 X 射线，结果是背底升高、衍射峰变弱。

选靶原则是 $Z_靶 \le Z_样 + 1$ 或 $Z_靶 \gg Z_样$，所以应改用 **Co 靶或 Fe 靶**。

</details>

**3.** 什么是系统消光？写出体心立方和面心立方的消光规律。

<details>
<summary>查看答案</summary>

即使满足布拉格方程，如果晶胞内原子排布使结构因子 F = 0，衍射线也不会出现，这就是系统消光。

- BCC：H+K+L 为偶数时有衍射，奇数时消光。
- FCC：HKL 全奇或全偶时有衍射，奇偶混杂时消光。

</details>

**4.** 一张 XRD 图谱中，峰位、峰强、峰形分别反映什么信息？

<details>
<summary>查看答案</summary>

- **峰位**：得到 d 值，用于物相定性、点阵常数、宏观应力（峰位移）。
- **峰强**：用于物相定量、织构分析、原子位置。
- **峰形（半高宽）**：反映晶粒尺寸、微观应变、结晶度。

</details>

**5.** 简述 XRD 物相定性分析的原理、步骤和注意事项。

<details>
<summary>查看答案</summary>

**原理**：每种晶体都有特征的 d–I 衍射花样；混合物的花样是各相花样的简单叠加。

**步骤**：测谱 → 求出 d 和 I/I₁ → 用三强线检索 Hanawalt 索引 → 核对 PDF 卡片上的全部线条 → 对多相样品，扣除已鉴定相的线后，剩余线强度重新归一，再继续检索。

**注意事项**：d 值比强度更可靠；低角度线更重要；含量很少（约 1 ～ 5% 以下）的相不易检出；要注意择优取向的影响；必要时结合成分分析。

</details>

**6.** 精确测定点阵常数时，为什么要选用高角度衍射线？

<details>
<summary>查看答案</summary>

对布拉格方程微分得 $\Delta d/d = -\cot\theta\cdot\Delta\theta$。θ → 90° 时 cot θ → 0，同样的测角误差引起的 d 误差最小。所以要选高角度线，并配合外推法或最小二乘法。

</details>

**7.** 宏观应力、微观应力和晶粒细化分别对衍射线产生什么影响？

<details>
<summary>查看答案</summary>

- 宏观应力（第一类）：衍射**峰位移**。
- 微观应力（第二类）：衍射**峰宽化**。
- 第三类应力：衍射**强度下降**。
- 晶粒细化（小于约 100 nm）：衍射**峰宽化**（谢乐公式）。可以用 Williamson–Hall 法把晶粒细化和微观应变两种宽化分开。

</details>

File: src/content/posts/material-03-thermal-analysis.md
---
title: "材料现代测试技术复习(三): 热分析技术 (DTA/DSC/TG)"
published: 2026-10-09
description: "对应教材第3篇 第8~10章：DTA、DSC、TG/DTG、热膨胀、TMA/DMA、热释光与联用技术。文末附计算题与简答题。"
tags: [材料现代测试技术, 期末复习, 教材笔记]
category: "材料现代测试技术"
series: "材料现代测试技术"
seriesOrder: 3
---

**热分析定义（ICTAC）**：在**程序控温**（和一定气氛）下，测量物质的某种**物理性质与温度或时间关系**的一类技术。
| 测量物理量 | 方法 |
|---|---|
| 温度差 ΔT | 差热分析 DTA |
| 热流/功率差 | 差示扫描量热 DSC |
| 质量 | 热重 TG、微商热重 DTG |
| 尺寸 | 热膨胀 DIL |
| 力学性质 | 热机械分析 TMA、动态热机械分析 DMA |
| 发光 | 热释光 TL |
| 逸出气体 | EGA（TG-MS、TG-FTIR） |

## 第8章　差热分析（DTA）与差示扫描量热法（DSC）

### 8.1 DTA 基本原理 ★★
- 在程序控温下，测量**试样与参比物之间的温度差 ΔT** 随温度（或时间）的变化。
- **参比物**：在测温范围内**不发生任何热效应**的惰性物质，热容和导热系数与试样接近，如 **α-Al₂O₃**（煅烧过的）、MgO。
- 装置：加热炉、温控系统、试样/参比坩埚、**差示热电偶**（两支热电偶反向串联）、放大和记录系统。
- 原理：无热效应时 ΔT≈0（基线）；试样吸热时 T_s < T_r，ΔT<0 → **吸热峰**（一般向下）；放热 ΔT>0 → **放热峰**（向上）。（📌 按ICTAC约定DTA放热向上；需看图注。）
- **峰面积与热效应关系（Speil公式）**：
$$\Delta H\cdot m = K\int_{t_1}^{t_2}\Delta T\,dt = K\cdot A$$
  K 为与仪器、温度有关的常数（需标定，且随温度变化）→ DTA 定量性差。

**常见热效应**：
- **吸热**：熔化、蒸发、升华、脱水（失去结晶水/结构水）、分解、晶型转变（多数）、玻璃化转变（台阶）、还原；
- **放热**：结晶（析晶）、氧化、燃烧、吸附、聚合/固化、非晶晶化、部分晶型转变。

### 8.2 DTA曲线术语及几何要素 ☆
- **基线**：ΔT≈0 的部分；
- **峰**：曲线离开基线后又回到基线的部分（吸热峰/放热峰）；
- **峰宽**：离开基线与回到基线点间的温度（时间）间隔；
- **峰高**：峰顶到内插基线的垂直距离；
- **峰面积**：峰与内插基线所围面积（∝ 热效应）；
- **特征温度**：起始温度 T_i（偏离基线点）、**外推起始温度 T_e**（峰前沿最大斜率切线与基线延长线交点，**ICTAC推荐用来表征反应起始温度，最接近热力学转变温度**，受升温速率影响最小）、峰温 T_p、终止温度 T_f。

### 8.3 影响 DTA 曲线的因素 ★★
**1. 仪器因素**：
- 炉子结构与尺寸、均温区；坩埚材料（Al、Al₂O₃、Pt）和形状；热电偶类型及位置；
**2. 实验条件**：
- **升温速率**（最重要）：速率↑ → 峰温**向高温移动**、**峰形变尖锐、峰面积/峰高增大**，但**相邻峰分辨率降低**（易重叠）；速率↓ → 分辨率提高，灵敏度降低。常用 5～20 °C/min。
- **气氛**：对有气体参与的反应影响很大（如CaCO₃分解在CO₂气氛中温度升高；氧化反应在惰性气氛中不出现）；静态/动态气氛。
- **压力**：对有气体产生或消耗的反应影响显著（升华、蒸发、分解）。
**3. 试样因素**：
- **试样量**：多 → 灵敏度高，但温度梯度大、峰变宽、峰温升高、分辨率下降；
- **粒度**：细 → 反应快，峰温降低，峰形尖锐；
- **装填密度**：影响传热及气体扩散；
- **参比物和稀释剂**：热性质应与试样接近，否则基线漂移；
- 热历史、结晶度、纯度。

### 8.4 DTA 的应用 ☆
- **矿物/黏土鉴定**（高岭土：~550℃ 脱羟基吸热峰，~980℃ 莫来石化/尖晶石化放热峰）；
- **相图测定**（测熔点、共晶点、固溶线）；
- 玻璃：**玻璃化转变温度 Tg、析晶温度 Tc、熔点**，判断玻璃形成能力和热稳定性（ΔT = Tc − Tg 越大，稳定性越好）；
- 陶瓷烧成制度制定、水泥水化产物、高分子材料（Tg、Tm、Tc、固化）、金属相变、反应动力学（Kissinger法：$\ln\frac{\beta}{T_p^2} = -\frac{E}{RT_p}+C$，不同升温速率β下峰温Tp求活化能E）。

### 8.5 差示扫描量热法（DSC） ★★
**定义**：在程序控温下，测量**输入试样和参比物的功率差（热流差）**与温度的关系。

| 类型 | 原理 |
|---|---|
| **功率补偿型** | 试样与参比各有独立加热器，通过补偿加热功率使**两者温度始终相等(ΔT=0)**，记录补偿功率差 dH/dt |
| **热流型** | 与DTA相似，同一炉加热，测温差ΔT，再通过**热阻**换算成热流：$\dot{Q}=\Delta T/R$ |

**DSC 与 DTA 比较（必考）**：
| | DTA | DSC |
|---|---|---|
| 测量量 | 温度差 ΔT | 热流差/功率差 dH/dt |
| 定量 | **定性/半定量**（K随温度变化） | **定量好**（峰面积直接 = 热焓） |
| 灵敏度、分辨率 | 较低 | 较高 |
| 温度范围 | 宽，可到 1500℃以上 | 一般 ≤ 700–800℃（功率补偿型） |
| 纵坐标 | ΔT(μV 或 ℃) | mW 或 mW/mg |

**DSC 主要应用**：
- 熔融焓、结晶焓、反应热测定；
- **比热容测定**：$c_p = \frac{dH/dt}{m\cdot\beta}$（比值法，用蓝宝石标样）；
- **高分子玻璃化转变 Tg**（基线台阶，比热突变）、**结晶度**：$X_c=\frac{\Delta H_m}{\Delta H_m^0}\times100\%$；
- 纯度测定（范特霍夫方程）、固化度、氧化诱导期OIT、药物多晶型；
- **调制DSC（MDSC）**：分离可逆热流（如Tg）与不可逆热流（如焓松弛、固化）。

## 第9章　热重分析（TG）与微商热重法（DTG） ★★

### 9.1 定义
- **TG**：在程序控温下测量**物质质量与温度（时间）的关系**；纵坐标为质量（或质量百分数）。
- **DTG**：TG 曲线对温度（或时间）的**一阶导数** dm/dT 或 dm/dt，表示**质量变化速率**。
- 仪器：**热天平**（零位型最常用：质量变化引起天平偏转，由电磁力恢复零位，补偿电流∝质量变化）、加热炉、程控、气氛控制、记录系统。

### 9.2 热重曲线及影响因素 ★
**TG曲线**：平台（质量不变）→ 台阶（失重/增重）。
- 失重：脱水、分解、挥发、升华、还原（失氧）、燃烧；
- 增重：氧化、吸附、吸气、与气氛反应。
**DTG 优点**（必记）：
1. DTG 峰对应 TG 台阶的**失重速率最大点（拐点）**，峰面积∝失重量；
2. **能把 TG 上重叠、不明显的失重台阶区分开**，分辨率高；
3. 精确确定反应起始、最大速率、终止温度；
4. 可与 DTA 曲线比较（DTG 曲线与DTA 形状相似，但 DTG 只反映质量变化）。

**影响因素**：
- **仪器因素**：
  - **浮力效应**：温度升高气体密度减小 → 浮力减小 → **表观增重**（可做空白曲线校正）；
  - 对流（气流扰动）、坩埚（材料不能与试样反应、形状浅）、挥发物冷凝、温度测量误差。
- **实验条件**：升温速率↑ → 起始/终止温度升高、反应区间变宽、中间产物台阶可能被掩盖；气氛（惰性N₂/Ar、氧化性空气/O₂、还原性H₂）；气流量。
- **试样**：用量（少为宜，一般几mg~几十mg）、粒度（细粒反应提前）、装填方式、试样性质（如反应放热/吸热引起的自身温度偏离）。

### 9.3 应用 ★
- **热稳定性**评价（起始分解温度、5%失重温度 T₅%）；
- **组分定量**：如CaC₂O₄·H₂O 三步失重（✍ 经典例题）：
  1. ~100–200℃：CaC₂O₄·H₂O → CaC₂O₄ + H₂O（失重12.3%）；
  2. ~400–500℃：CaC₂O₄ → CaCO₃ + CO（失重19.2%）；
  3. ~600–800℃：CaCO₃ → CaO + CO₂（失重30.1%）。
  （M(CaC₂O₄·H₂O)=146）
- 结晶水、吸附水含量；复合材料填料/无机物含量（残留量）；聚合物组成；
- 反应动力学（Ozawa、Kissinger法）；
- 氧化/腐蚀（增重）、还原过程研究；
- 计算公式：失重率 $w=\frac{m_0-m_1}{m_0}\times100\%$，用理论失重对照推断反应。

✍ **计算思路**：根据台阶失重百分比 → 计算失去物质的摩尔质量 → 推断分解反应方程式。

## 第10章　其他热分析方法

### 10.1 热膨胀分析法（DIL） ☆
- 在程序控温下测样品**长度（或体积）随温度变化**。
- **线膨胀系数**：$\alpha_l=\frac{1}{L_0}\frac{\Delta L}{\Delta T}$（平均）；体膨胀系数 β≈3α（各向同性）。
- 仪器：顶杆式膨胀仪（石英或氧化铝顶杆，需校正顶杆自身膨胀）、光学膨胀仪、激光干涉膨胀仪。
- 应用：陶瓷/玻璃的膨胀系数（釉与坯匹配）、**玻璃化转变温度Tg和软化点Td**、相变（如石英 573℃ α↔β 相变体积突变、钢的奥氏体转变点测定）、烧结收缩曲线制定烧结制度。

### 10.2 热机械分析法（TMA、DMA） ☆
- **TMA**：在程序控温和**非振动负荷**（压缩、拉伸、针入、弯曲）下，测样品**形变**与温度关系。测 Tg、软化点、膨胀系数、热变形温度、收缩。
- **DMA（动态热机械分析）**：在**交变应力**下测**储能模量 E′（弹性）、损耗模量 E″（黏性）、损耗角正切 tanδ = E″/E′**随温度/频率变化。
  - **tanδ 峰或 E″ 峰对应 Tg**（DMA 测 Tg 灵敏度比DSC高1～3个数量级）；
  - 测次级转变（β、γ转变）、阻尼性能、交联、相容性。

### 10.3 热释光法（TL）
- 晶体经辐射（X、γ、紫外）后，电子/空穴被晶格缺陷（陷阱）俘获；加热时被释放并复合发光。
- 测发光强度与温度关系 → **热释光曲线（发光曲线）**。
- 应用：辐射剂量测定（LiF剂量计）、考古和地质**年代测定**、晶体缺陷和陷阱深度研究、矿物鉴定。

### 10.4 热分析联用技术 ★
- **同步联用**：**TG-DTA / TG-DSC（同步热分析 STA）**——同一样品同时得到质量变化与热效应，消除样品和条件差异。
- **逸出气体分析**：**TG-MS**（质谱鉴定逸出气体）、**TG-FTIR**（红外鉴定逸出气体官能团）、TG-GC-MS。
- 其他：DSC-XRD、热台显微镜、DTA-DIL 等。
- **判断思路（必会）**：
  - **有热效应有失重**：分解、脱水、挥发、燃烧（放热+失重）；
  - **有热效应无失重**：熔化、晶型转变、结晶、玻璃化转变；
  - **无明显热效应有失重**：极慢的挥发/升华等（少见）；
  - **放热+增重**：氧化。

### 10.5 综合热分析在材料研究中的应用
- 黏土/高岭石：TG 失去结构水 + DTA 吸热峰（~550℃）+ ~980℃ 放热峰无失重（相变）；
- 水泥熟料、玻璃陶瓷晶化温度的确定、聚合物热稳定性、催化剂积炭分析、锂电材料前驱体煅烧制度制定。

✍ **常考题**：
1. DTA 与 DSC 的原理与区别。
2. 影响DTA曲线的因素（升温速率、样品量、粒度、气氛）。
3. 已知某物质TG曲线，计算失重并写出反应式。
4. 为什么DTG比TG分辨率高？
5. 如何区分同一温度处的吸热峰是熔化还是分解？（用TG：分解有失重，熔化无失重；或降温看是否可逆。）

## 本篇练习（第3篇 热分析技术）

> 相对分子质量：CaC₂O₄·H₂O 146.1，H₂O 18.02，CO 28.01，CO₂ 44.01，CaO 56.08，CuSO₄·5H₂O 249.7，CaCO₃ 100.1。

### 一、计算题

**1.** 10.00 mg CaC₂O₄·H₂O 在 N₂ 中加热至 900 ℃。写出三步分解反应，计算每步的理论失重（mg 和 %）以及最终残留质量。

<details>
<summary>查看答案</summary>

1. CaC₂O₄·H₂O → CaC₂O₄ + H₂O：失重 18.02/146.1 = **12.3%**，即 1.23 mg。
2. CaC₂O₄ → CaCO₃ + CO：失重 28.01/146.1 = **19.2%**，即 1.92 mg。
3. CaCO₃ → CaO + CO₂：失重 44.01/146.1 = **30.1%**，即 3.01 mg。

残留 CaO 为 56.08/146.1 = 38.4%，即 **3.84 mg**。

</details>

**2.** CuSO₄·5H₂O 的 TG 曲线在 300 ℃ 前出现三个失重台阶，失重率依次约为 14.4%、14.4%、7.2%。推断每一步失去几个结晶水。

<details>
<summary>查看答案</summary>

每失去 1 个 H₂O，失重 18.02/249.7 = 7.2%。

所以三步依次失去 **2、2、1** 个结晶水：

CuSO₄·5H₂O → CuSO₄·3H₂O → CuSO₄·H₂O → CuSO₄

总失重约 36.0%。

</details>

**3.** 某 CaCO₃ 与惰性填料的混合物，在 600 ～ 800 ℃ 只有一个失重台阶，失重 22.0%。求 CaCO₃ 的含量。

<details>
<summary>查看答案</summary>

纯 CaCO₃ 分解失去 CO₂ 的理论失重为 44.01/100.1 = 43.97%。

所以 $w(\text{CaCO}_3) = 22.0/43.97 \approx 50.0\%$。

</details>

**4.** 某反应的 DSC 放热峰：升温速率 β₁ = 5 K/min 时峰温 800 K，β₂ = 20 K/min 时峰温 830 K。用 Kissinger 法估算活化能 E。（R = 8.314 J·mol⁻¹·K⁻¹）

<details>
<summary>查看答案</summary>

Kissinger 方程：$\ln\frac{\beta}{T_p^2} = -\frac{E}{RT_p} + C$。两组数据相减：

$$E = R\cdot\frac{\ln(\beta_2/T_{p2}^2) - \ln(\beta_1/T_{p1}^2)}{1/T_{p1} - 1/T_{p2}} = 8.314\times\frac{1.3127}{4.518\times10^{-5}} \approx 242\ \text{kJ/mol}$$

</details>

**5.** 某聚乙烯样品用 DSC 测得熔融焓 ΔH_m = 145 J/g，100% 结晶聚乙烯的熔融焓 ΔH_m⁰ = 293 J/g。求结晶度。

<details>
<summary>查看答案</summary>

$X_c = 145/293 \approx 49.5\%$。

</details>

**6.** 长度为 25.00 mm 的陶瓷试样从 25 ℃ 加热到 525 ℃，伸长 0.100 mm。求平均线膨胀系数。

<details>
<summary>查看答案</summary>

$\alpha = \frac{\Delta L}{L_0\Delta T} = \frac{0.100}{25.00\times500} = 8.0\times10^{-6}\ \text{K}^{-1}$。

</details>

### 二、简答题

**1.** 简述 DTA 的基本原理。参比物应满足什么要求？

<details>
<summary>查看答案</summary>

在程序控温下测量试样与参比物之间的温差 ΔT 随温度的变化。试样发生吸热或放热时，ΔT 偏离基线，形成峰。

参比物在测温范围内应不发生任何热效应，热容和导热性与试样相近，常用煅烧过的 α-Al₂O₃。

</details>

**2.** DTA 与 DSC 有什么区别？为什么 DSC 的定量效果更好？

<details>
<summary>查看答案</summary>

DTA 测的是温差，峰面积与焓变之间的系数 K 随温度变化，所以只能做定性或半定量分析。

DSC 测的是热流（功率）差，峰面积直接对应焓变。DSC 分为功率补偿型和热流型，灵敏度和分辨率都更高，但最高使用温度较低。

</details>

**3.** 升温速率对 DTA 曲线有什么影响？

<details>
<summary>查看答案</summary>

升温速率增大：峰温向高温移动，峰形变尖锐，峰高和峰面积增大，但相邻峰容易重叠，分辨率下降。

升温速率减小：分辨率提高，但灵敏度下降。

</details>

**4.** 为什么 DTG 能分辨出 TG 上不明显的失重台阶？

<details>
<summary>查看答案</summary>

DTG 是 TG 的一阶导数，反映失重速率。TG 上的一个台阶在 DTG 上表现为一个峰，峰顶对应失重速率最大的点。

相互重叠、在 TG 上不明显的失重过程，在 DTG 上会表现为分开的峰或肩峰，所以分辨率更高。

</details>

**5.** 某样品在 DSC 上 200 ℃ 处有一个吸热峰。怎样判断它是熔化还是分解？

<details>
<summary>查看答案</summary>

1. 结合 TG：熔化没有失重，分解有失重。
2. 降温再升温：熔化可逆，降温时会出现结晶放热峰；分解不可逆。
3. 用 TG-MS 或 TG-FTIR 检查是否有气体逸出。

</details>

**6.** 什么是 TG 的浮力效应？如何校正？

<details>
<summary>查看答案</summary>

温度升高时气体密度减小，坩埚和样品受到的浮力减小，表现为"表观增重"。

校正方法：用空坩埚在相同条件下测一条空白曲线，再从样品曲线中扣除。

</details>

**7.** 写出 DMA 测得的三个主要参数。如何用 DMA 确定玻璃化转变温度 Tg？

<details>
<summary>查看答案</summary>

三个参数：储能模量 E′（弹性部分）、损耗模量 E″（黏性部分）、损耗角正切 tan δ = E″/E′。

玻璃化转变时 E′ 急剧下降，**tan δ 峰或 E″ 峰对应的温度即为 Tg**。DMA 测 Tg 的灵敏度比 DSC 高。

</details>

File: src/content/posts/material-04-spectroscopy.md
---
title: "材料现代测试技术复习(四): 光谱分析 (XRF/UV-Vis/IR/Raman/NMR)"
published: 2026-10-09
description: "对应教材第4篇 第11~15章：X射线荧光、紫外-可见、红外、拉曼、核磁共振。文末附计算题与简答题。"
tags: [材料现代测试技术, 期末复习, 教材笔记]
category: "材料现代测试技术"
series: "材料现代测试技术"
seriesOrder: 4
---

**电磁波谱与对应分析方法（必记）**：
| 区域 | 波长 | 跃迁类型 | 方法 |
|---|---|---|---|
| γ射线 | <0.01 nm | 核能级 | 穆斯堡尔谱 |
| X射线 | 0.01–10 nm | **内层电子** | XRF、XRD、XPS |
| 紫外 | 10–400 nm（近紫外200–400） | **价电子/外层电子** | UV |
| 可见 | 400–760 nm | 价电子 | Vis |
| 红外 | 0.76–1000 μm（中红外2.5–25 μm，4000–400 cm⁻¹） | **分子振动-转动** | IR、Raman |
| 微波 | 1 mm–1 m | 分子转动、电子自旋 | ESR |
| 射频 | >1 m | **核自旋** | NMR |

**基本关系**：$E=h\nu=\frac{hc}{\lambda}=hc\tilde{\nu}$，波数 $\tilde\nu(\text{cm}^{-1})=\frac{10^4}{\lambda(\mu m)}$。

## 第11章　X射线荧光光谱分析（XRF） ★★

### 11.1 工作原理
- 用**初级X射线**照射样品 → 样品原子内层电子被击出 → 外层电子跃迁回填，发射**次级X射线（荧光X射线）**，波长/能量为元素特征值。
- 依据**莫塞莱定律** $\sqrt{1/\lambda}=K(Z-\sigma)$ → **定性**；荧光强度与元素含量相关 → **定量**。
- 与电子激发（EPMA）比较：**X射线激发无连续谱背底（只有散射背底）**，信噪比高、检测限低（ppm级）、样品无损、可分析大面积宏观平均成分；但空间分辨差。
- **俄歇效应与荧光产额**：内层空位退激有两种竞争途径（发射荧光X射线 / 俄歇电子）；**荧光产额 ω 随 Z 增大而增大** → 轻元素荧光产额低，**XRF 分析轻元素（Z<11）困难**。
- **基体效应**（定量误差主要来源）：
  - **吸收效应**：基体对入射线及荧光的吸收；
  - **增强效应**：基体中其他元素荧光（能量高于待测元素吸收限）激发待测元素产生二次荧光；
  - 物理效应：颗粒度、表面粗糙度、矿物效应。

### 11.2 仪器结构 ★
**波长色散型 XRF（WDXRF）**：X射线管（端窗Rh靶常用）→ 样品 → 准直器（索拉狭缝）→ **分光晶体**（按布拉格方程 2d sinθ = nλ 分光，已知 d 测 θ 求 λ）→ 探测器（流气正比计数器测轻元素，闪烁计数器测重元素）。
- 分光晶体：LiF(200)、LiF(220)（重元素）、PET、Ge、TlAP、人工多层膜（轻元素）；
- 类型：顺序式（扫描）、同时式（多道）。
- 优点：分辨率高、精度高、轻元素性能好；缺点：结构复杂、价格高。

**能量色散型 XRF（EDXRF）**：用半导体探测器（Si(Li)、SDD）直接测光子能量，无需分光晶体。
- 优点：结构简单、体积小（可做**便携式/手持式**）、多元素同时测、速度快；缺点：分辨率低、谱峰重叠多、轻元素灵敏度差。

**WDXRF vs EDXRF**：与 WDS vs EDS 对比思路相同。

### 11.3 样品制备 ☆
- 要求：样品具有代表性、均匀、表面平整、无污染，消除颗粒和矿物效应。
- **粉末压片法**：研磨（<200目/75 μm）→ 直接压片或硼酸/塑料环镶边压片；简单快速，但有颗粒度与矿物效应。
- **熔融制片法（玻璃熔片）**：用**四硼酸锂/偏硼酸锂**熔剂高温熔融成玻璃片 → **消除颗粒度和矿物效应**，降低基体效应，精度最高，用于岩石、水泥、陶瓷原料；缺点：稀释降低灵敏度、轻元素/挥发元素损失。
- 金属样品：切割、车/磨/抛光表面；液体：液体杯（聚酯膜）；薄膜/滤纸样品。

### 11.4 XRF分析概述 ★
- **定性分析**：根据谱峰 2θ（WDXRF）或能量（EDXRF）确定元素；注意排除靶线、散射线、高次线、逃逸峰、和峰干扰。
- **定量分析方法**：
  1. **标准曲线法（校准曲线法）**：一系列相似基体的标样，作强度-浓度曲线；
  2. **内标法**：加入内标元素，以强度比校正；
  3. **基本参数法（FP法）**：根据物理基本参数理论计算，可**无标样/少标样**半定量；
  4. 经验系数法（影响系数α，Lachance–Traill）校正基体效应；
  5. 散射线内标法、增量法、稀释法。
- **特点**：
  - 优点：**非破坏性**、分析元素范围广（**Be/B～U**，常规 F/Na～U）、含量范围宽（ppm～100%）、快速、精密度高、样品制备简单、可分析固体/粉末/液体；
  - 缺点：**不能分析价态和化学态**（基本只给元素组成）、轻元素灵敏度低、定量需标样、**为表面分析（几μm～几mm）**、基体效应大。
- 应用：水泥、陶瓷原料、玻璃、合金牌号鉴别、地质矿物、环境（重金属）、RoHS检测、考古文物。

📌 **XRF与XRD区别**：XRF 测**元素**（荧光波长对应元素）；XRD 测**物相/晶体结构**（衍射角对应晶面间距）。XRF 已知 d 求 λ，XRD 已知 λ 求 d。

## 第12章　紫外-可见光谱分析（UV-Vis） ★★

### 12.1 测试原理
**1. 电子跃迁类型**（分子价电子：σ 电子、π 电子、n 非键电子）——能量顺序：
$$\sigma\to\sigma^* > n\to\sigma^* > \pi\to\pi^* > n\to\pi^*$$
| 跃迁 | 波长范围 | 特点 | 示例 |
|---|---|---|---|
| σ→σ* | <150 nm（远紫外/真空紫外） | 能量最高 | 饱和烷烃 |
| n→σ* | 150–250 nm | 含杂原子(O,N,S,X)饱和化合物 | CH₃OH, CH₃Cl |
| **π→π*** | ~200 nm；共轭后红移 | **强吸收 ε>10⁴**（K带） | 烯烃、芳香族、共轭体系 |
| **n→π*** | 200–400 nm | **弱吸收 ε<100**（R带） | 羰基 C=O、硝基 |
| 电荷转移跃迁 | 宽 | ε很大 | 配合物 |
| 配位场跃迁（d-d、f-f） | 可见区 | 弱 | 过渡金属离子显色 |

**2. 常用术语**：
- **生色团（发色团）**：含不饱和键、能产生 π→π* 或 n→π* 吸收的基团（C=C、C=O、N=N、-NO₂、苯环）；
- **助色团**：本身无近紫外吸收，但与生色团相连使吸收**红移且增强**的含 n 电子基团（-OH、-NH₂、-OR、-X）；
- **红移（长移）**：λmax 向长波移动；**蓝移（紫移、短移）**：向短波移动；
- 增色效应（ε增大）、减色效应；
- **共轭效应**：共轭体系越长，π→π*能隙越小，**吸收越红移、强度越大**（伍德沃德规则估算λmax）；
- **溶剂效应**：溶剂极性↑ → π→π* **红移**，n→π* **蓝移**；
- 吸收带：R带（n→π*）、K带（共轭π→π*）、B带（苯环精细结构）、E带（芳香族）。

**3. 朗伯-比尔定律（核心公式）** ★★★
$$A = \lg\frac{I_0}{I} = -\lg T = \varepsilon b c$$
- A：吸光度；T = I/I₀：透光率；**ε：摩尔吸光系数（L·mol⁻¹·cm⁻¹）**，物质特征常数，反映吸收强度；b：光程（cm）；c：浓度（mol/L）。
- 若用质量浓度，则 A = a b c（a 为质量吸光系数）。
- **吸光度具有加和性**：$A_总=\sum \varepsilon_i b c_i$ → 多组分同时测定。
- **适用条件**：单色光、稀溶液（<0.01 mol/L）、均匀非散射介质、无化学反应（缔合、解离）、吸光质点间无相互作用。
- **偏离原因**：①化学因素（浓度高时分子缔合、解离、互变异构）；②光学因素（非单色光、杂散光、散射、非平行光）。
- 最适宜测量吸光度范围 **A = 0.2～0.8**（相对误差最小 A=0.434）。

**4. 固体材料（半导体）的光学吸收**：
- 带间跃迁吸收边，用 **Tauc 公式求禁带宽度 Eg**：
$$(\alpha h\nu)^{1/n} = A(h\nu - E_g)$$
  直接带隙 n=1/2（作 (αhν)² – hν），间接带隙 n=2（作 (αhν)^{1/2} – hν），线性部分外推到横轴截距即 Eg。
- 粉末样品用**漫反射光谱(DRS)**，用 **Kubelka-Munk 函数** $F(R)=\frac{(1-R)^2}{2R}$ 代替 α。
- 估算：$E_g(\text{eV}) = 1240/\lambda_{边}(\text{nm})$。
- 纳米颗粒的**量子尺寸效应**（尺寸减小，吸收边蓝移）、**金属纳米粒子表面等离子共振（SPR）**（Au ~520 nm）。

### 12.2 分光光度计及样品制备 ☆
**组成**：**光源 → 单色器 → 样品室（吸收池）→ 检测器 → 信号处理**。
- 光源：**氘灯/氢灯（紫外区 190–400 nm）**，**钨灯/卤钨灯（可见区 350–2500 nm）**；
- 单色器：棱镜或**光栅**（主流）；
- 吸收池（比色皿）：**石英（紫外+可见）**，玻璃（仅可见，玻璃吸收紫外）；
- 检测器：光电倍增管、光电二极管阵列（PDA）、CCD。
**类型**：单光束、**双光束**（消除光源波动影响，常用）、双波长、二极管阵列。
**附件**：积分球（漫反射、薄膜透射/反射测量）。
**样品**：溶液（选择透明、在测定波段无吸收的溶剂，注意**截止波长**）；固体薄膜（透射）；粉末（漫反射，用BaSO₄作参比）。

### 12.3 应用 ★
- **定量分析**（最主要）：标准曲线法、标准加入法、多组分同时测定、示差分光光度法；
- 定性和结构推断：共轭体系、顺反异构（反式λmax更长、ε更大）、互变异构；
- **半导体禁带宽度测定**（Tauc图）；
- 纳米材料：粒径变化（吸收峰位移）、SPR；
- 配合物组成、平衡常数测定；光催化降解速率（染料浓度变化）；薄膜厚度、透过率、颜色测量。

## 第13章　红外吸收光谱分析（IR） ★★★

### 13.1 概论
- 红外光谱来源于**分子振动-转动能级跃迁**；中红外区 **4000–400 cm⁻¹** 最常用（官能团鉴定）；近红外 12800–4000 cm⁻¹（倍频、合频）；远红外 400–10 cm⁻¹（晶格振动、金属-配体键）。
- 表示：横坐标波数(cm⁻¹)，纵坐标透过率T%（峰向下）或吸光度。
- 特点：**特征性强**（指纹性），适用于气、液、固态，样品用量少，不破坏，测试快；但对单原子、同核双原子分子（N₂、O₂）无吸收。

### 13.2 基本原理 ★★★
**1. 红外吸收产生的两个条件（必考）**：
1. **辐射光子能量与振动能级跃迁能量相等**（ν_光 = Δυ·ν_振）；
2. **振动过程中分子偶极矩必须发生变化（Δμ≠0）**——即**红外活性**振动。
（对称分子的对称伸缩振动如 CO₂ 对称伸缩、N₂ 伸缩，Δμ=0，**红外非活性**。）

**2. 双原子分子振动——谐振子模型**：
$$\tilde\nu = \frac{1}{2\pi c}\sqrt{\frac{k}{\mu}}, \qquad \mu = \frac{m_1 m_2}{m_1+m_2}$$
简化式：$\tilde\nu = 1307\sqrt{\frac{k}{\mu'}}$（k单位 N/cm，μ′ 为折合原子量）。
- **规律**：**化学键力常数 k 越大（键越强），振动频率越高**：C≡C(2150) > C=C(1650) > C−C(1200)；**折合质量越小，频率越高**：C−H(~3000) > C−C；O−H、N−H 在高波数区。
- 振动能级 $E=(v+\frac12)h\nu$，选律 Δv=±1（基频）；非谐性产生倍频、合频（弱）。

**3. 振动形式**：
- **伸缩振动（ν）**：键长变化，对称伸缩 νs、反对称伸缩 νas（νas > νs）；
- **弯曲（变形）振动（δ）**：键角变化，面内（剪式、摇摆）、面外（扭曲、摇摆）。
- 伸缩振动频率 **高于** 弯曲振动。
- **振动自由度**：非线性分子 **3N−6**，线性分子 **3N−5**。
  - 例：CO₂（线性）3×3−5=4 个振动：对称伸缩(1388，红外非活性、拉曼活性)、反对称伸缩(2349)、两个简并弯曲(667) → 红外只见2个峰。
  - H₂O：3个振动（3756、3652、1595 cm⁻¹）均红外活性。
- **实际峰数 < 理论振动数的原因**：①红外非活性振动；②简并（频率相同）；③频率太近难以分辨；④吸收太弱；⑤超出仪器测量范围。（倍频、合频、费米共振可使峰数增加。）

**4. 吸收峰强度**：与偶极矩变化大小有关，**极性越强的键吸收越强**（C=O、Si−O、O−H 强；C=C 弱）。用 vs、s、m、w 表示。

**5. 红外光谱分区（必背）** ★★★
| 区域 | 波数 cm⁻¹ | 主要基团 |
|---|---|---|
| **X−H 伸缩振动区** | 4000–2500 | O−H (3650–3200，宽，氢键使之变宽红移)、N−H (3500–3300)、C−H (3300 ≡C−H；3100–3000 =C−H/芳香；**<3000 饱和C−H** 2960/2870/2925/2850) |
| **三键及累积双键区** | 2500–2000 | C≡C (2260–2100)、C≡N (2260–2220)、C=C=C、CO₂(2349) |
| **双键伸缩振动区** | 2000–1500 | **C=O (1850–1650，最强最特征，酮~1715、醛~1725、酯~1735、酸~1710、酰胺~1650)**、C=C (1680–1620)、苯环骨架 (1600、1500、1580、1450)、N−H 弯曲(1650-1580) |
| **指纹区** | 1500–600 | C−O (1300–1000)、C−N、C−C单键伸缩、各种弯曲振动；苯环取代类型(900–650)；**结构微小变化即反映**，用于鉴别同系物、异构体 |
- **官能团区（特征区）4000–1300 cm⁻¹**：用于鉴定官能团；**指纹区 1300–600 cm⁻¹**：整体分子特征。
- 无机材料：Si−O−Si 反对称伸缩 ~1080 cm⁻¹、对称 ~800、弯曲 ~460；CO₃²⁻ ~1430、870；SO₄²⁻ ~1100；PO₄³⁻ ~1040；OH (结构水 3600–3700，吸附水 3400 宽峰+1630)；M−O 键 <1000 cm⁻¹。

**6. 影响基团频率的因素**：
- **内部因素**：
  - **诱导效应**（吸电子基使C=O频率升高，如酰氯 1800）；
  - **共轭效应**（共轭使C=O双键性下降，频率降低，如苯乙酮 ~1690）；
  - 中介效应（酰胺）；**氢键**（使O−H/N−H伸缩频率降低、峰变宽变强）；
  - 环张力（小环 C=O 频率升高）、空间效应、振动耦合、费米共振。
- **外部因素**：样品物态（气态频率高，液/固态降低）、溶剂极性、温度、粒度。

### 13.3 红外光谱仪 ★
**1. 色散型（光栅）**：光源 → 样品 → 单色器（光栅）→ 检测器，逐个波长扫描，速度慢、灵敏度低。
**2. 傅里叶变换红外光谱仪（FTIR）**（主流）：
- 核心：**迈克尔逊干涉仪**（固定镜、动镜、分束器KBr/Ge）；
- 原理：光源发出的光经干涉仪 → **干涉图（光强-光程差）** → 通过样品 → 检测器 → 计算机**傅里叶变换** → 红外光谱图。
- 光源：硅碳棒、能斯特灯；检测器：DTGS（热电型，室温）、**MCT（碲镉汞，液氮冷却，高灵敏快速）**。
- **FTIR 优点**：①**多路优势**（同时测全部波长，扫描速度极快，1 s 内完成）；②**光通量大**（无狭缝），灵敏度高、信噪比高；③**波数精度高**（He-Ne激光定标，0.01 cm⁻¹）；④分辨率高；⑤测量范围宽；⑥杂散光小；便于联用（GC-FTIR、TG-FTIR）。

**3. 制样方法** ★
- **固体**：
  - **KBr 压片法**（最常用）：样品:KBr ≈ 1:100～200，研细压成透明薄片；KBr 易吸水 → 3400/1640 cm⁻¹ 处干扰需干燥；
  - 糊状法（石蜡油/氟油调糊）；薄膜法（溶液成膜、热压膜）；
- **液体**：液膜法（夹在两片KBr/NaCl盐片间）、液体池；
- **气体**：气体池；
- **附件技术**：**衰减全反射(ATR)**（几乎免制样，适合表面、薄膜、胶体、含水样品，穿透深度~μm）；漫反射(DRIFTS，粉末、原位催化)；镜面反射；**显微红外**（微区）；光声光谱。
- 📌 样品不能含游离水（干扰且溶解盐窗）；浓度、厚度适当（透射率 15–70%）。

**应用**：官能团鉴定、未知物结构推断（不饱和度 $\Omega=1+n_4+\frac{n_3-n_1}{2}$）、高分子鉴别（标准谱库检索）、反应过程监测（固化度、聚合）、定量分析（朗伯-比尔定律）、表面吸附与催化（吸附吡啶测B酸/L酸）、无机材料中阴离子基团与结构水分析。

## 第14章　拉曼光谱分析（Raman） ★★★

### 14.1 概论
- 1928年印度科学家拉曼发现（1930年诺贝尔奖）。
- 激光（单色光）照射样品，大部分为**瑞利散射（弹性，频率不变）**；约 10⁻⁶～10⁻¹⁰ 的光子为**拉曼散射（非弹性，频率改变）**。

### 14.2 基本原理 ★★★
- **斯托克斯线**：分子从基态吸收能量跃迁到较高振动态，散射光频率 ν₀ − Δν（**能量降低，频率低**）；
- **反斯托克斯线**：分子原处于激发振动态，散射光频率 ν₀ + Δν；
- 常温下基态分子多（玻尔兹曼分布） → **斯托克斯线强于反斯托克斯线**，通常测斯托克斯线；两者强度比可测温度。
- **拉曼位移 Δν = |ν₀ − ν_散|**：与入射光频率**无关**，只取决于分子振动能级 → 结构特征。
- **拉曼活性条件**：振动时分子**极化率 α 发生变化**（诱导偶极矩 μ = αE）。

**拉曼与红外对比（必考）** ★★★
| | 红外光谱 | 拉曼光谱 |
|---|---|---|
| 机理 | **吸收**光谱 | **散射**光谱 |
| 活性条件 | **偶极矩变化** | **极化率变化** |
| 敏感基团 | **极性基团**（C=O、O−H、N−H） | **非极性/对称基团**（C=C、C≡C、S−S、C−C、N=N） |
| 光源 | 红外连续光源 | 可见/紫外/近红外**激光** |
| 水的干扰 | 水强吸收，干扰大 | **水的拉曼散射很弱，适合水溶液** |
| 制样 | 需制样(KBr压片等) | **基本无需制样**，可透过玻璃/石英容器测量 |
| 测量范围 | 4000–400 cm⁻¹（低频难） | 4000–**50 cm⁻¹**，一次测全；低频晶格振动方便 |
| 空间分辨 | ~10 μm | **~1 μm（显微共焦）** |
| 问题 | — | 荧光干扰、信号弱、激光加热损伤 |
- **互斥规则**：**有对称中心的分子，红外活性振动的拉曼非活性，拉曼活性振动的红外非活性**（如CO₂）。
- 互允规则：无对称中心分子，多数振动两者都活性；互禁规则：某些振动两者都非活性（如乙烯扭曲振动）。
- **红外和拉曼互为补充**，联合可得完整振动信息。

**特殊拉曼技术**：
- **表面增强拉曼（SERS）**：分子吸附在粗糙 Au/Ag/Cu 纳米结构表面，信号增强 10⁴～10¹⁴（电磁增强为主——局域表面等离子共振；化学增强），可检测**单分子/痕量**；
- **共振拉曼（RRS）**：激发光波长接近电子吸收带，增强 10²～10⁶；
- 傅里叶变换拉曼（1064 nm 近红外激发，抑制荧光）；显微共焦拉曼（三维成像）；针尖增强拉曼(TERS)；相干反斯托克斯拉曼(CARS)。

### 14.3 拉曼光谱仪 ☆
**组成**：**激光光源**（532 nm、633 nm、785 nm、1064 nm、325 nm 等）→ 外光路/显微镜 → **滤光片（Notch/Edge 滤除瑞利线）** → 分光系统（光栅） → 检测器（**CCD**）。
- 激光选择：短波长散射强度高（I ∝ ν⁴），但易荧光、损伤；长波长荧光小但信号弱。
- 色散型显微共焦拉曼（主流）、FT-Raman。

### 14.4 样品制备
- 基本**无需特殊制样**：固体、粉末、液体、气体、薄膜均可；可在玻璃瓶中测；
- 注意：避免荧光（换长波激光、光漂白）、控制激光功率防止烧样、深色样品易热损伤；
- 定量需内标。

**材料中典型应用** ★：
- **碳材料**（最经典）：
  - **D峰（~1350 cm⁻¹）**：缺陷/无序引起（sp³碳、边缘、缺陷）；
  - **G峰（~1580 cm⁻¹）**：sp²碳面内伸缩振动（E₂g），石墨化结构；
  - **2D峰（~2700 cm⁻¹）**：D峰倍频，**判断石墨烯层数**（单层石墨烯 2D 峰尖锐单峰且 I_2D/I_G > 2）；
  - **I_D/I_G 比值**：评价**缺陷程度/石墨化度**（越大缺陷越多）；
  - 金刚石：1332 cm⁻¹ 尖峰；碳纳米管：径向呼吸模RBM（100–350 cm⁻¹）估算管径。
- **晶型鉴别**：TiO₂ 锐钛矿（144 cm⁻¹ 强峰）vs 金红石（447、612 cm⁻¹）；ZrO₂ 四方/单斜相；
- 应力/应变测量（峰位移，如Si 520 cm⁻¹）、结晶度、高温高压原位、宝石/文物/毒品鉴定、生物医学。

## 第15章　核磁共振波谱分析（NMR） ★★

### 15.1 概论
- 在**强外磁场**中，具有自旋的原子核吸收**射频辐射**，发生核自旋能级跃迁 → 核磁共振。
- 研究最多：**¹H NMR（氢谱）**、**¹³C NMR（碳谱）**；材料中还有 ²⁹Si、²⁷Al、³¹P、¹⁹F、⁷Li 等。
- 提供：原子核**化学环境**、数量、连接关系 → 分子结构测定的最有力工具之一。

### 15.2 基本原理 ★★
**1. 原子核的自旋**：自旋量子数 I
| 质量数 | 原子序数 | I | 例 | NMR |
|---|---|---|---|---|
| 偶 | 偶 | **0** | ¹²C、¹⁶O、³²S | **无NMR信号** |
| 奇 | 奇/偶 | 半整数(1/2, 3/2…) | ¹H、¹³C、¹⁹F、³¹P (I=1/2)；²⁷Al(5/2) | 有 |
| 偶 | 奇 | 整数(1,2…) | ²H、¹⁴N (I=1) | 有 |
- **I = 1/2 的核**电荷呈球形分布，无电四极矩，谱线窄，最适合NMR（¹H、¹³C、¹⁹F、²⁹Si、³¹P）。
- I > 1/2 的核有电四极矩，谱线宽。

**2. 共振条件**：
- 磁矩在外场 B₀ 中取向量子化，有 (2I+1) 个取向；I=1/2 时两个能级，能级差 $\Delta E = \gamma\frac{h}{2\pi}B_0$；
- **拉莫尔进动频率**：
$$\nu_0 = \frac{\gamma B_0}{2\pi}$$
  γ 为磁旋比（核的特征常数）。**射频频率等于进动频率时发生共振吸收**。
- 外磁场越强，共振频率越高、ΔE越大、**灵敏度和分辨率越高**（如 400 MHz、600 MHz 指 ¹H 共振频率）。
- **弛豫**：自旋-晶格弛豫（纵向，T₁）、自旋-自旋弛豫（横向，T₂）；保持低能态核略多（玻尔兹曼分布）使吸收持续。T₂ 短 → 谱线宽（固体谱线宽的原因之一）。

**3. 化学位移 δ** ★★★
- 成因：核外电子在外磁场作用下产生**感应磁场**，与外磁场方向相反 → **屏蔽效应**；实际作用磁场 $B=B_0(1-\sigma)$，σ 为屏蔽常数。不同化学环境的同种核 σ 不同 → 共振频率不同。
- 定义（无量纲，ppm）：
$$\delta = \frac{\nu_{样}-\nu_{标}}{\nu_{仪器}}\times10^6$$
  与仪器磁场强度无关。
- **标准物 TMS（四甲基硅烷 Si(CH₃)₄）**，δ = 0。选 TMS 原因：12个H等价，单峰；屏蔽强，峰在最高场，不与一般样品重叠；化学惰性、易挥发、易溶于有机溶剂。
- **谱图方向**：右边为高场（屏蔽大、δ小），左边为低场（去屏蔽、δ大）。
- **影响化学位移的因素**：
  - **诱导效应**：电负性大的取代基使邻近H**去屏蔽** → δ 增大（CH₃F 4.26 > CH₃Cl 3.05 > CH₃Br 2.68 > CH₃I 2.16）；
  - **磁各向异性**：苯环 H（~7.3，去屏蔽）、醛基 H（9–10）、烯H（4.5–6.5）、炔H（~2–3，屏蔽区）；
  - **氢键**（δ增大，且随浓度、温度变化）、溶剂效应、范德华效应。
- **¹H 典型 δ 值**：饱和 C−H 0.9–1.5；与C=O相连 CH 2–2.7；O−CH 3.3–4；烯 H 4.5–6.5；芳香 H 6.5–8.5；醛 H 9–10；羧酸 H 10–13。
- ¹³C 化学位移范围 0–220 ppm（宽），羰基C 160–220，芳香/烯C 100–150，饱和C 0–60。

**4. 自旋-自旋耦合（裂分）** ★★
- 相邻核自旋之间通过成键电子相互作用，使峰**裂分**；裂分间距为**耦合常数 J（Hz）**，与外磁场无关。
- **n+1 规律**（一级谱）：某组质子邻近有 n 个等价质子，则其峰裂分为 **n+1 重峰**，强度比符合**二项式（帕斯卡三角）系数**（双峰 1:1，三重峰 1:2:1，四重峰 1:3:3:1）。
- 例：**CH₃CH₂−（乙基）**：CH₃ 为三重峰（邻2H），CH₂ 为四重峰（邻3H）。乙醇中OH一般为单峰（快速交换）。
- 化学等价、磁等价的核之间不表现裂分。

**5. 积分面积**：各组峰面积（积分曲线高度）之比 = **对应质子数之比**。

**¹H NMR 谱提供的四大信息**（必记）：
1. **峰组数** → 化学不等价质子的种类；
2. **化学位移 δ** → 质子的化学环境（所连基团）；
3. **积分面积** → 各类质子的相对数目；
4. **裂分峰形与 J** → 相邻质子数及连接关系。

### 15.3 核磁共振仪和谱 ☆
- **组成**：**磁体**（永磁体/电磁体/**超导磁体**）、**射频发射器**、**射频接收器（检测器）**、探头（样品管置于其中，含线圈）、扫描/锁场系统、计算机。
- **连续波（CW-NMR）**：扫场或扫频，逐点扫描，慢；
- **脉冲傅里叶变换（PFT-NMR）**（主流）：强射频脉冲同时激发所有核 → 得到**自由感应衰减信号FID**（时间域）→ 傅里叶变换 → 频域谱；可**多次累加**提高信噪比，使 ¹³C 等低丰度核测试成为可能。
- **样品**：液体NMR用**氘代溶剂**（CDCl₃、D₂O、DMSO-d₆，避免溶剂H干扰，并用于锁场），样品管旋转使磁场均匀；
- **¹³C NMR**：天然丰度仅1.1%、γ小 → 灵敏度约为¹H的1/5700；常用**质子宽带去耦**，每种不等价碳为一单峰（谱图简单），但峰面积不严格正比于碳数（NOE效应）；DEPT 区分 CH₃/CH₂/CH/C。
- **固体NMR**：化学位移各向异性、偶极作用使谱线极宽 → **魔角旋转（MAS，54.7°）**、交叉极化（CP）、高功率去耦 → 得高分辨固体谱。应用：²⁹Si MAS NMR（Qⁿ结构单元：硅酸盐聚合度）、²⁷Al（四配位~60 ppm vs 六配位~0 ppm）、分子筛、玻璃结构、锂电材料。
- 二维 NMR（COSY、HSQC、HMBC、NOESY）用于复杂结构解析。

✍ **NMR 解谱步骤**：①由分子式求不饱和度；②按积分比确定各组峰H数；③由δ判断基团类型；④由裂分确定相邻关系；⑤组合结构并验证。

✍ **光谱篇常考题**：
1. 红外光谱产生的条件，什么是红外活性？为什么实际峰数少于理论振动数？
2. 红外与拉曼的异同及互补性（互斥规则）。
3. FTIR 的原理及优点。
4. 朗伯-比尔定律内容、适用条件与偏离原因；如何用UV-Vis求禁带宽度？
5. 什么是化学位移？为什么用TMS作标准？¹H NMR 能提供哪些信息？
6. XRF 的原理、特点；XRF 与 XRD 区别。
7. 碳材料拉曼谱中 D、G、2D 峰的含义。

## 本篇练习（第4篇 光谱分析）

### 一、计算题

**1.** 某有色溶液在 λ_max 处的摩尔吸光系数 ε = 1.2×10⁴ L·mol⁻¹·cm⁻¹，用 1 cm 比色皿测得吸光度 A = 0.48。求溶液浓度和透光率。

<details>
<summary>查看答案</summary>

$c = \frac{A}{\varepsilon b} = \frac{0.48}{1.2\times10^4\times1} = 4.0\times10^{-5}$ mol/L。

$T = 10^{-A} = 10^{-0.48} \approx 33.1\%$。

</details>

**2.** 某直接带隙半导体的 Tauc 图（(αhν)² 对 hν）中，线性段外推与横轴交于 3.20 eV。求禁带宽度和对应的吸收边波长。

<details>
<summary>查看答案</summary>

$E_g = 3.20$ eV。

$\lambda = 1240/E_g = 1240/3.20 \approx 388$ nm，位于紫外区。锐钛矿 TiO₂ 就属于这种情况，只能吸收紫外光。

</details>

**3.** C−H 键的力常数 k = 5 N/cm，C=O 键的力常数 k = 12 N/cm。用简化公式 $\tilde\nu = 1307\sqrt{k/\mu'}$ 估算两者伸缩振动的波数。

<details>
<summary>查看答案</summary>

C−H：$\mu' = \frac{12\times1}{12+1} = 0.923$，$\tilde\nu = 1307\sqrt{5/0.923} \approx 3040\ \text{cm}^{-1}$。

C=O：$\mu' = \frac{12\times16}{28} = 6.86$，$\tilde\nu = 1307\sqrt{12/6.86} \approx 1729\ \text{cm}^{-1}$。

两者都与实测值相符，说明 k 越大、μ 越小，振动频率越高。

</details>

**4.** 分别计算 H₂O、CO₂、苯（C₆H₆）的振动自由度。CO₂ 的红外光谱中实际能看到几个基频峰？为什么？

<details>
<summary>查看答案</summary>

- H₂O（非线性）：3×3 − 6 = **3**。
- CO₂（线性）：3×3 − 5 = **4**。
- 苯：3×12 − 6 = **30**。

CO₂ 的红外谱只出现 **2 个**基频峰：2349 cm⁻¹（反对称伸缩）和 667 cm⁻¹（弯曲）。原因有两个：对称伸缩振动不改变偶极矩，是红外非活性的；两个弯曲振动频率相同（简并），只出现一个峰。

</details>

**5.** 用 532 nm 激光测石墨烯的拉曼光谱，G 峰的拉曼位移为 1580 cm⁻¹。求斯托克斯散射光和反斯托克斯散射光的波长。

<details>
<summary>查看答案</summary>

入射光波数：$\tilde\nu_0 = 10^7/532 = 18797\ \text{cm}^{-1}$。

- 斯托克斯：$18797 - 1580 = 17217\ \text{cm}^{-1}$，对应 **580.8 nm**。
- 反斯托克斯：$18797 + 1580 = 20377\ \text{cm}^{-1}$，对应 **490.7 nm**。

</details>

**6.** ¹H 的磁旋比 γ = 2.675×10⁸ T⁻¹·s⁻¹。求 9.4 T 磁场中 ¹H 的共振频率。若某峰与 TMS 相差 1440 Hz，其化学位移是多少？

<details>
<summary>查看答案</summary>

$\nu_0 = \frac{\gamma B_0}{2\pi} = \frac{2.675\times10^8\times9.4}{2\pi} \approx 400$ MHz，即所谓的"400 兆"核磁。

$\delta = \frac{1440}{400\times10^6}\times10^6 = 3.6$ ppm，可能是 O−CH₃ 或 O−CH₂ 上的氢。

</details>

**7.** WDXRF 用 LiF(200) 分光晶体（2d = 0.4027 nm）测 Fe Kα（λ = 0.1937 nm），求一级衍射的 2θ。

<details>
<summary>查看答案</summary>

$\sin\theta = \frac{\lambda}{2d} = \frac{0.1937}{0.4027} = 0.481$，θ = 28.75°，**2θ ≈ 57.5°**。

注意这里是已知 d 求 λ，与 XRD 正好相反。

</details>

**8.** 乙醇 CH₃CH₂OH 的 ¹H NMR 谱中有几组峰？写出各组峰的积分比和裂分情况（OH 快速交换）。

<details>
<summary>查看答案</summary>

共 3 组峰：

| 基团 | 化学位移 δ | 裂分 | 原因 |
|---|---|---|---|
| CH₃ | ≈ 1.2 | 三重峰 | 邻近 2 个 H |
| CH₂ | ≈ 3.7 | 四重峰 | 邻近 3 个 H |
| OH | ≈ 2 ～ 5 | 单峰 | 快速交换，不发生耦合 |

积分比为 3 : 2 : 1。

</details>

### 二、简答题

**1.** 产生红外吸收需要满足哪两个条件？实际吸收峰数为什么常少于理论振动数？

<details>
<summary>查看答案</summary>

两个条件：① 辐射能量等于振动能级差；② 振动时偶极矩发生变化（Δμ ≠ 0）。

峰数偏少的原因：存在红外非活性振动；简并；频率太接近而无法分辨；吸收太弱；超出仪器测量范围。

</details>

**2.** 比较红外光谱与拉曼光谱，并说明互斥规则。

<details>
<summary>查看答案</summary>

| | 红外 | 拉曼 |
|---|---|---|
| 机理 | 吸收 | 散射 |
| 活性条件 | 偶极矩变化 | 极化率变化 |
| 敏感基团 | 极性基团 | 非极性、对称基团 |
| 水的干扰 | 大 | 小，适合水溶液 |
| 制样 | 需要 | 基本不需要 |

**互斥规则**：对于有对称中心的分子，红外活性的振动是拉曼非活性的，反之亦然。所以两种方法互为补充。

</details>

**3.** FTIR 与色散型红外光谱仪相比有哪些优点？

<details>
<summary>查看答案</summary>

FTIR 的核心部件是迈克尔逊干涉仪，测得干涉图后经傅里叶变换得到光谱。优点：

- 多路优势：所有波长同时测量，扫描速度快；
- 光通量大，灵敏度和信噪比高；
- 用激光定标，波数精度高；
- 分辨率高；
- 测量范围宽。

</details>

**4.** 朗伯-比尔定律的适用条件是什么？造成偏离的原因有哪些？

<details>
<summary>查看答案</summary>

**适用条件**：单色光、稀溶液、均匀不散射的介质、吸光物质之间无相互作用。

**偏离原因**：
- 化学因素：浓度高时发生缔合、解离等；
- 光学因素：入射光不是单色光、存在杂散光和散射。

</details>

**5.** 碳材料拉曼光谱中的 D 峰、G 峰和 2D 峰各代表什么？I_D/I_G 有什么意义？

<details>
<summary>查看答案</summary>

- **D 峰（约 1350 cm⁻¹）**：由缺陷或无序引起。
- **G 峰（约 1580 cm⁻¹）**：sp² 碳的面内伸缩振动。
- **2D 峰（约 2700 cm⁻¹）**：用于判断石墨烯的层数。

I_D/I_G 越大，缺陷越多、石墨化程度越低。

</details>

**6.** 什么是化学位移？NMR 为什么选 TMS 作标准物？

<details>
<summary>查看答案</summary>

**化学位移**：核外电子产生的屏蔽效应使同种核在不同化学环境中的共振频率略有不同，用 $\delta = \frac{\nu_样 - \nu_标}{\nu_仪}\times10^6$ 表示，单位 ppm。

**选 TMS 的原因**：12 个 H 化学等价，只出一个单峰；屏蔽作用强，峰位于最高场，不与一般样品的峰重叠；化学惰性；易挥发，便于回收样品。

</details>

**7.** 简述 XRF 的原理和特点。它与 XRD 有什么区别？

<details>
<summary>查看答案</summary>

**原理**：初级 X 射线激发样品产生特征荧光 X 射线。根据莫塞莱定律由波长或能量定性，由强度定量。

**特点**：非破坏性；元素范围广（约 B ～ U）；含量范围宽（ppm ～ 100%）；速度快。缺点是轻元素灵敏度低、得不到价态信息、存在基体效应。

**与 XRD 的区别**：XRF 测**元素**，是已知 d 求 λ；XRD 测**物相**，是已知 λ 求 d。

</details>

**8.** 什么是生色团和助色团？溶剂极性增大时，π→π* 和 n→π* 吸收峰分别怎样移动？

<details>
<summary>查看答案</summary>

**生色团**：含不饱和键、能产生 π→π* 或 n→π* 吸收的基团，如 C=C、C=O。

**助色团**：本身在近紫外区无吸收，但与生色团相连后使吸收红移并增强的含 n 电子基团，如 −OH、−NH₂。

溶剂极性增大时，π→π* **红移**，n→π* **蓝移**。

</details>
